Repository: HuangHuiKun/ship-fault-kg

# 船舶动力系统故障知识图谱

本目录保留船舶动力系统故障知识图谱的构建代码、原始资料和研究介绍材料。

> 公开科研仓库，非经认证的船舶诊断或控制产品。第三方资料保留原有权利；部分材料的再分发许可尚未核实，公开及本声明不构成授权。使用前请阅读[免责声明与第三方资料权利说明](DISCLAIMER.md)。

- [构建、检索、评估与 Neo4j 使用说明](ship_fault_kg/README_CN.md)
- [资料包说明](ship_fault_kg_data/README_CN.md)
- `ship_fault_kg/output/v5/`：当前V5的SQLite、JSONL、数据库快照、独立校验与逐边中文CSV；CSV随构建刷新（已更新至v6）
- [目录整理和归档索引](ship_fault_kg/FILE_LAYOUT.md)
- `ship_fault_kg/history/`：前几版本快照、旧查询、截图、评估及汇报材料；不用于当前默认导入
- [Git版本管理、更新与回退方法](VERSION_CONTROL.md)

V5默认入口是 `ship_fault_kg/manage_v5.py`。目前交付图谱与词法/同范围路径检索探针，尚未完成新版LLM联调；旧版生成演示已归档。原 Ollama 模型保存在 `D:\OllamaModels`，不在本目录的 `model/` 中。图谱在 Neo4j Desktop 2 的 `ShipFaultKG` 实例、`shipfaultkg` 数据库中；HTTP 端口为 7474，Bolt 端口为 7687。

# 船舶动力系统故障知识图谱资料包

> 第三方资料保留原有权利；部分中文语料、厂家资料及其他材料的再分发许可尚未核实。公开、引用和科研用途说明均不构成再分发授权。请阅读[免责声明与第三方资料权利说明](../DISCLAIMER.md)，并核实原来源及许可证。

整理日期：2026-09-28
最后修订：2026-10-06（逐目录核对磁盘实际内容后更新，修订项汇总见第 10 节）
保存位置：`D:\RAGQnASystem\RAGQnASystem-main\ship_fault_kg_data`
本说明文件位置：`ship_fault_kg_data\README_CN.md`（位于资料包根目录，不在 `05_metadata/` 内）

## 1. 这批资料能做什么

公开网络上几乎没有"下载后即可导入 Neo4j"的完整船舶动力系统故障知识图谱。本资料包因此按知识图谱构建流程收集了四类可用原料：

1. **实验与状态监测数据**：提供设备、工况、传感器、故障类别和异常状态。
2. **事故调查报告与厂商技术文档**：提供故障现象、原因、事件链、后果、处置和可追溯证据。
3. **论文**：提供故障分类、知识图谱本体、实体关系设计和诊断方法。
4. **代码、提示词和模式参考**：提供信息抽取、因果路径分析、评价和 GraphRAG 的实现参考。

推荐的核心图谱链路是：

`船舶/动力系统 → 设备 → 部件 → 工况 → 症状/传感器异常 → 故障 → 原因 → 影响 → 检查方法 → 运维措施 → 来源证据`

当前规模：6 个顶层目录，4 个数据集，32 个 PDF（27 份报告/技术文档 + 4 篇论文 + 1 份已隔离的损坏文件），3 个开源代码仓库，共 1455 个文件。

## 2. 目录结构

实际磁盘结构（含真实嵌套层级，解压后多套一层同名目录）：

```text
ship_fault_kg_data/
├─ README_CN.md                     本说明
├─ 01_datasets/                     4 个数据集（已解压）
│  ├─ Marine_Engine_Fault_Data_v1/
│  │  └─ Marine_Engine_Fault_Data/  实机试验数据本体
│  ├─ marine_diesel_RAG_corpus_All_data/
│  │  └─ All_data/{train,val,test}/ 1275 篇中文 Markdown
│  ├─ Azimuth_Thruster_CBM_Dataset/ data/ figures/ code/ metadata/ licenses/ ...
│  └─ UCI_Naval_Propulsion_CBM/
│     ├─ UCI CBM Dataset/           data.txt / Features.txt / README.txt
│     └─ __MACOSX/                  解压残留垃圾目录（见第 8 节）
├─ 02_reports/                      27 个 PDF（平铺，无子目录）
├─ 03_papers/                       4 个 PDF（平铺，无子目录）
├─ 04_code_and_schemas/             3 个仓库（各多套一层目录）
│  ├─ TSRF_main/TSRF-main/
│  ├─ Marine_weak_thermal_fault_main/Marine-diesel-engine-explainable-weak-thermal-fault-diagnosis-main/
│  └─ HFACS_KG_main/HFACS-KG-main/
├─ 05_metadata/                     来源清单 2 份、哈希清单 1 份、辅助脚本 4 个
└─ downloads_tmp/                   仅存 1 个下载中断损坏的 PDF，已隔离未使用
```

`05_metadata/` 具体包含：

| 文件 | 作用 |
|---|---|
| `source_manifest.csv` | 首批 23 条来源清单（数据集、MAIB 报告、论文、代码仓库），含标题、URL、DOI/编号、许可、校验状态 |
| `source_manifest_v3.csv` | 扩充批 16 条来源清单（MAN 7、STAMFORD 7、Frontiers 1、MAIB Hebrides 1），含物理页数 |
| `sha256_manifest.csv` | 20 条 SHA-256 记录（见第 8 节的重要说明） |
| `download_zenodo_parallel.ps1` | Zenodo 分片并行下载脚本 |
| `extract_legacy_zip_names.py` | 修复 GBK 编码 ZIP 的中文文件名 |
| `inspect_pdf_pages.py` | 按页提取 PDF 文本并做关键词定位，用于人工核对证据 |
| `repair_strathprints_pdf.ps1` | 修复 Strathprints 下载中断文件的脚本（未成功，产物已隔离） |

## 3. 数据集

| 优先级 | 本地路径 | 内容与规模（已核对） | 对知识图谱的价值 | 注意事项 |
|---|---|---|---|---|
| A | `01_datasets/Marine_Engine_Fault_Data_v1/Marine_Engine_Fault_Data/` | Matsui Iron Works **MU323DGSC** 船用柴油机实机试验；1 个参考工况文件 + 5 类故障共 15 个工况文件；合计 **114,770 行数据**（参考 25,302 + 故障 89,468）；故障文件统一 73 列，参考文件 70 列 | 可建立"故障—工况—传感器—异常表现"关系，并生成标准化诊断输入样例 | CC BY 4.0（Zenodo DOI 为预留，记录将在论文接收后开放）；三行表头；参考文件与故障文件列集不同，需分开预处理 |
| A | `01_datasets/marine_diesel_RAG_corpus_All_data/All_data/` | **1,275 篇中文 Markdown**（全部为 `.md`）；train 1020、val 127、test 128 | 可做中文实体/关系抽取、向量检索、RAG 语料和故障术语词典 | Zenodo 记录未声明许可证；部分内容可能来自网络文章，仅建议内部科研，公开再分发前需逐条核验来源 |
| B | `01_datasets/Azimuth_Thruster_CBM_Dataset/` | 沿海拖轮方位推进系统匿名化多模态 CBM 数据：`data/` 10 个 CSV（推进架构、润滑油交叉验证、按故障类型的提前期 LTI、诊断区间经济性、敏感性检查、代表性 FFT 特征、SSS 公式参数与回归汇总、案例级元数据、测量计数）；`figures/` 8 组图各 3 种格式（PDF/PNG/TIF）；`code/` 2 个脚本；`metadata/` 6 个文件含数据字典 | 可补充推进器、振动频谱、润滑油指标、故障提前量和运维决策关系 | 原始逐点 FFT 因保密与数据所有权限制未公开；数据 CC BY 4.0，代码 MIT；已按发动机族（CAT C7 / 3516C / 3508B-C）匿名化，船名、运营方、港口班期、合同级可用性记录均已移除 |

File: ship_fault_kg_data/01_datasets/marine_diesel_RAG_corpus_All_data/All_data/train/船机帮7RTFlex68D主机缸套低温腐蚀故障实例.md
# 导读

受船舶运力严重过剩和经济增长缓慢的影响，同时为了推进绿色航运，各大航运公司都在实施节能节排，提高船舶营运效率，纷纷寻求各种办法降低营运成本，提高竞争力。

船舶采取经济航速运行已成一种新常态化。

主机低速运行和优化气缸油注油率可以降低燃油和润滑油成本。

但诸如此类的降本增效措施，会对主机工况、船舶维护成本以及船舶安全性能方面带来不利影响。

我轮主机采用瓦锡兰公司船用共轨(RT-flex)系列柴油机，型号为7RT-flex68D，持续功率21910kW/95rpm，超长行程。

主机运行在低低负荷转速下，造成了缸套低温腐蚀的发生。

# 一、故障描述

本轮服务于国内南北线，南沙-天津定线，执行公司节能减排政策——主机降速运行20%负荷，56rpm。

2017年4月在南沙港期间，对主机扫气箱例行定期检查，发现主机每个缸缸套下方出现黑色斑块，斑块大小不一，各缸严重程度不同，黑斑均出现在缸套气缸油注油口和扫气口之间。

主机使用气缸油为SHELL Alexia S5 (TBN:70)，各缸注油率均设定在0.86g/kWh，燃油含硫量为2.6% (m/m)，在5天前主机刚换用这批新装燃油，之前燃油含流量为1.5%(m/m)。

直接原因以为是燃油含硫增加所致，发现低温腐蚀后，随即调高气缸油注油率至1.1 g/kWh。

航行3天抵宁波港后，主机扫气箱检查，低温腐蚀现象减小，黑色附着物已基本消失，在原黑色斑块处留下白色痕迹，各缸活塞头侧面和第一第二活塞环带间出现了积碳现象，说明气缸油主油率过大。

检查后将注油率下调至1.05 g/kWh。随后航行3天抵天津港，主机扫气箱检查，个别缸套下方又出现低温腐蚀黑板块，黑色斑块均出现在主机缸套右侧(增压器侧)，且活塞头侧面和第一第二活塞环之间积碳增多。

根据此现象对缸套有低温腐蚀的缸增加气缸油注油率至1.1 g/kWh。

从天津航行至南沙途中，对主机扫气箱残油取样，抵南沙港后送化验室化验。

再次对主机扫气箱检查，发现每个缸都有黑色斑块，严重情况不一，但有一共同特点，黑色斑块多数出现在主机缸套右侧(增压器侧)。

活塞头侧面和第一第二活塞环带之间积碳增多，个别缸出现第二第三活塞环带间出现积碳现象。

根据这一现象，只能一边等化验数据，一边调高气缸油注油率至1.15 g/kWh。

化验结果送船显示，残油TBN数值在15~25 mgKOH/g之间(已报警)，含铁量各缸已超100mg/kg，个别几个缸在200mg/kg上下(报警值在200mg/kg)。

随后的儿个航次在港对主机扫气检查中，低温腐蚀现象时有时无，气缸油注油率始终无法低于1.15 g/kWh，且活塞环带间积碳有增无减。

# 二、理论分析

## 1、低温腐蚀

低温腐蚀是燃油中的硫份在气缸内燃烧过程中生成的二氧化硫和三氧化硫，均为气体，与水结合生成次硫酸和硫酸(缸壁温度低于它们的露点时)，从而形成低温腐蚀。

当气缸油的总碱值过低时，则在各注油点之间的缸套表面上会出现漆状沉淀物，而漆状物底下的缸套表面则因腐蚀而发暗。

当用镀铬缸套时，在被腐蚀处会出现白斑(硫酸铬)。

影响低温腐蚀的因素有燃油中的含硫量大小，气缸油中的碱值和注油率大小，扫气的含水量。

扫气含水量和与空气的湿度，扫气温度等有关。

当船舶航行在高湿海域时，要注意检查空冷器冷凝水的泄放情况。

打气温度的设定具有双重性，较低的温度可以起到“干冷”扫气，扫气相对湿度降低，主机功率增加；但扫气温度低会影响缸壁温度，一旦缸璧温度低于露点，在缸壁气缸油膜碱值不足时就会发生低温腐蚀。

主机服务通函中讲到主机运转在低低负荷时，建议适当提高扫气温度，以避免发生低温腐蚀。

提高主机缸套冷却水温度减小低温腐蚀，MAN公司已经利用LCDL系统，将主机缸套冷却水提高至120℃，用来防止低温腐蚀发生。

## 2、气缸油的作用

清洁运动件：包括对活塞环，环槽，环槽之间的环带，清除附着在这些运动件上的燃烧残留物。

由于现代主机燃烧室设计改进，燃烧室的上移，燃烧残留物很少附着在这些运动件上，经有关研究论证，只要主机的气缸油“注油率”在0.70g/kWh及以上，就可以满足清洁的功能。

形成油膜：气缸油主要功能是在缸套内壁形成油膜，减少活塞令与缸套间的摩擦，防止两者之间产生粘着磨损。

同时阻碍燃气与缸套的接触，防止腐蚀。

若注油率过大反而会使活塞头及活塞环带间积碳增加，增加磨损。

提供添加剂控制腐蚀：气缸油都为优质矿物油加以多种添加剂调和而成。

其中主要是以中和主机燃烧劣质高硫燃油产生的硫酸。

## 3、扫气箱气缸油残油化验指标

气缸油残油碱值的高低可反映与硫酸中和的程度，残油碱值过大不仅造成气缸油浪费，还会在活塞头及活塞顶部形成结垢(灰白色沉积物，多钙盐类物质)，造成磨损。

残油碱值过低，缸套容易发送低温腐蚀，含铁量会大幅上升，缸套发生磨损。气缸油供应商SHELL推荐气缸油残油碱值25~50mg KOH/g的碱值储备，含铁量不高于200mg/kg。

# 三、故障处理分析过程

当第一次检查出有低温腐蚀时，分析原因可能是燃油含流量的增加(含硫量从1.5%(m/m)升高到2.6%(m/m))，经过商讨计算分析采取增加气缸油注油率(0.85g/kWh提高至1.1g/kWh)，提高缸套水温度(从原设定91℃提高到93℃)。

当第二次检查出低温腐蚀时，气缸油注油率已经很高(1.05g/kWh)，并伴随有活塞头侧面和第一第二活塞环带间有积碳情况，低温腐蚀均在气口和气缸油注油口之间，且靠近主机右侧较多(增压器侧)。

根据检查情况分析，活塞头侧面有积碳，说明气缸油润滑功能上来讲注油率已经是过多。低温腐蚀发生在缸套汽口和气缸油注油口之间，从缸套结构图上看(图3-1)，缸套高温冷却水仅冷却气缸油注油口上面一段空间。

提高缸套高温冷却水2℃对发生低温腐蚀影响极其有限，实际测试后也证明如此。

所以只能通过提高扫气温度提高缸套下半部分的缸壁温度，或降低扫气温度已达到降低扫气中的含水量，减少低温腐蚀。

(a) 降低扫气空气中的含水量，由于我轮主机运行在56rpm@20%MCR，航行中主机扫气压力很低，将空冷器冷却水出口温度降至38C时，空冷器下方还未析出冷凝水。

通过测试主机加车至79rpm时，才能在空冷器泄放观察镜中看到有凝水出现(当时天气有大雾)，抵港后拆解空冷器检查，挡水板、密封条、冷却器等均正常。

故该揩施不适用。

(b) 提高空冷器冷却水出口温度至46℃ (关闭空冷器冷却水出口阀)，扫气温度升至60℃左右，在抵港后的几次缸套检查中，低温腐蚀还是存在，效果并不明显。

采取了各种措施，缸套低温腐蚀无法得到很好的抑制，最后气缸油注油率上调至1.2 g/kWh时，腐蚀情况才有所好转，但活塞头和第一第二活塞环间积碳越来越多，个别缸已经出现第二第三活塞环间出现积碳。

期间还对主机ALPHA电子注油器检查，无异常发现，氮气罐压力检测正常，注油器拉出做喷射试验正常(尤其是主机右侧注油器)，航行中用剂量柜检测实际的气缸油消耗量和流量表计算数值对比，基本一致。

检查中还发现，航行中每次有大雾或连续下大雨后的抵港检查，低温腐蚀情况更为严重。

根据缸套低温腐蚀故障情况分析，判断主要原因可能是气缸油选配的碱值偏低所致，目前已有不少船舶使用的气缸油碱值为BN100，我轮使用的是BN70。

后将该问题写成报告反馈给机务主管，公司安排气缸油供应商服务工程师上船，通过对主机扫气箱的检查和以往的化验报告，也建议换用碱值BN100号的S6。

S6气缸油供船后，先将主机气缸油主油率下调至11gkWh换用后的第一港口扫气箱检查，缸套上黑斑已经全部消失，仅留下低温腐蚀的白色痕迹；活塞头顶部中心处留有黄褐色的结垢(成圆圈状)，活塞头侧面和第一第二活塞环带间积碳没有减少迹象。

说明缸壁上气缸油过大，碱值充足。

逐渐下调气缸油注油率，检查结果越来越令人满意，缸壁低温腐蚀白色痕迹基本消失；活塞头顶部黄褐色圆圈变小，个别缸消失；活塞头侧面积碳减少很多，第一第二活塞环带间积碳基本消失。

结合气缸油残油化验结果，最终将气缸油注油率调低至0.78g/kWh，这样低的气缸油注油率，残油碱值化验结果还30mgKOH/g。

留有30mgKOH/g目的是为了防止天气变化空气湿度增大。

# 四、此次发生低温腐蚀问题原因

(1)主要原因是气缸油碱值不足，以至于气缸油注油率已经很大(活塞头部活塞环带处积碳增加说明润滑过剩)，但在该工况下还是无法完全中和缸套下部硫氧化物。

(2)季节问题致使空气中含水量增加，特别是在春夏季节(4-6月份)，中国沿海浓雾严重，梅雨盛行。

缸套中燃烧产物硫氧化物和水蒸(的露点降低，生成硫酸附着在缸套表面产生低温腐蚀。

我轮该现象特别明显，当气缸油主油率一定时，在上一港口检查缸套时还未出现低温腐蚀，在本港口就检查出有低温腐蚀情况，两港口航行经过几天大雾天气，每次航行有雨水和大雾天气后抵港检查均可验证该现象，故在该季节时，主机应将气缸油注油率调高一点，以避免出现低温腐蚀发生。

(3)黑色低温腐蚀斑块多出现在主机缸套右侧(增压器侧)，刚开始一直认为是打气回流漩涡，致使气箱侧温度较低所致。

后来分析要是该原因，低温腐蚀情况应多发生在对侧才是，对侧是扫气进入缸套首先吹拂处，问题应该不是在此。

后来发现机舱2号风机两大通风口正对吹向主机增压器侧，致使缸套该侧(增压器侧)温度低于另一侧。

为了验证原因，关闭两个通风口，航行一段时间后检查，缸套周围腐蚀情况不再集中在增压器侧。

在缸套低温腐蚀处理过程中还发现一些问题：

①注意燃油签收单中含硫量和实际的差距较大，比如最近一次国内燃油化验单(供油商提供)含硫量仅1.0%(m/m)，而实际送化验实验室的油样确是2.8%(m/m)。

②不可简单根据主机服务商提供的气缸油注油率公式进行计算来确定，因为主机运转在低负荷工况时，相应的参数已经发生变化，还应考虑天气原因影响空气的含水量影响。

③船上供应的便携式气缸油残油化验设备有不准确现象，致使化验结果与实验室化验结果相差较大，管理人员应当注意校验。

我轮在同时取两份气缸油残油，一份用船供便携式设备化验铁含量不超40mg/kg，TBN含量40~50mgKOH/g，而另一份送岸专业实验室化验数据铁含量在200mg/kg附近，TBN含量在20mgKOH/g左右。

数据相差较大。

# 五、结束语

近年来，船舶主机普遍采取降速运转在低负荷区，甚至在低低负荷区长期运行，在低负荷、高硫燃油情况下，气缸状况和气缸残油的有效监控，可以帮助船舶管理人员定量的判断缸套情况和注油率是否满足实际工况使用。

科学检测和监控可以让轮机管理人员对主机更精准的保养与检修，有效的掌控燃烧室部件的状况，优化气缸油注油率，排除故障，达到延长气缸吊缸检修周期节省备件成本，提高船舶的安全性。

File: ship_fault_kg_data/01_datasets/marine_diesel_RAG_corpus_All_data/All_data/train/船机帮DMEI轮主机connectionpiece严重腐蚀的原因分析.md
# 导读

本文以 D.MEI 轮右主机低温淡水冷却系统一处冷却水 connection piece 严重腐蚀为例，简要分析船舶机电设备常见腐蚀的种类。

并从船舶轮机管理的角度出发，分析船舶机电设备防腐蚀的常见防护措施和船舶防腐蚀的重要性，以更好的指导现实操作，加强船舶轮机管理。

# 一、前言

腐蚀指的是金属类物质与周围环境介质之间发生化学作用、电化学作用或者物理溶解而引起的破坏和变质。

船舶长期处于高湿度、高盐度、高震动、温度变化快等工作环境中，腐蚀不可避免。

（据统计，全世界每年因腐蚀而报废的金属材料和设备的量约为金属年产量的四分之一到三分之一。）

腐蚀会加剧设备的磨损、降低机电设备的可靠性、稳定性，缩短了船舶和机电设备的使用寿命，增加船舶维护保养的费用，对船舶营运安全、海洋环境保护造成很大的破坏和影响。

# 二、腐蚀案例

## 右主机型号

wartsila 12v32 5,520kw 750rpm四冲程 V 型机

## 1、故障现象

2013 年3 月份，D M轮右主机滑油冷却器的connectionpiece（该connection piece 是一组油水管组合体，有进水管、出水管和进油管三个通道）和机体连接面发现漏水，检查固定螺栓预紧力均正常无松动，怀疑密封面的密封圈失效。

该组合管处于飞轮防护罩和机体间，位置狭窄，拆装不变，结合当时船舶作业情况，一直未能拆下进行检查，在该 connection piece 和机体间自做工具采取对顶措施进行密封。

这种密封措施坚持使用了 8 个月左右，又开始漏水，并且漏水越来越重，由滴漏慢慢发展到成流。

到 2014 年 6 月份修船前，主机停车时漏水量在每班次10L，主机运行中水压在 4.3bar 时漏水达到喷射状，每班漏水达到 400L 左右。

## 2、故障隐患

（1）如果该 connection piece 进出水管管壁间腐蚀穿透，会造成冷却水的旁通，经过滑油冷却器的冷却水水量减少，降低冷却效果，滑油温度升高，滑油压力降低，影响运动部件的润滑和设备运转的可靠性。

（2）如果在水管和滑油管路之间腐蚀锈穿，在运行中由于滑油压力（6.8bar）高于冷却水水压（4.3bar）导致水中进油，影响主机各系统的冷却，滑油损耗过大，在主机停转期间冷却水压（静压力 1.3bar）高于滑油系统压力（0bar），会导致滑油中进水，造成滑油压力降低、乳化、粘度指数下降，对主机曲轴、凸轮轴等运转部件的润滑造成很大破坏，严重时会造成机损，另外如果油中大量进水的话，更换滑油（castrol TLX304）也会造成一定的经济损失（油底壳和系统中滑油大约 4,000L）。

（3）并且在查找滑油中进水、水中进油的原因时，会扩大查找范围，工作量加大，严重时会导致停航。

## 3、检查结果

2014 年 6 月黄埔船厂修船期间，整体拆下滑油冷却器、拆出飞轮防护罩等外部牵连后，拆下该冷却水管 connection piece 进行检修，发现进水管、出水管法兰腐蚀相当严重，（附图）腐蚀深度超过密封槽面，密封圈已完全不起作用，滑油管法兰端面完好。

进出水管内部大面积腐蚀，直管部分腐蚀大都为点状腐蚀，腐蚀深浅不一，最深处超过管壁厚度的2/3。

在上部弯管管内部分腐蚀呈大面积蜂窝状，法兰处密封槽面完好，滑油管内及法兰处均完好。

取样化验分析结果如下：

根据成分分析确定该管 connection piece 材质为铝制合金。

## 4、解决措施

（1）由于铝制合金具有易氧化、导热系数和比热容大、易形成氢气孔、易裂纹的理化特点，并且该connection piece长达 1.36m 且有 120°的弯度，管内部的蜂窝状腐蚀无法完全通过焊补进行修复加工，只能对内部用有机溶剂进行表面清洗、干燥处理，然后进行表面镀塑处理，使腐蚀速度减缓，该修理措施可作为短期进行使用。

待订购备件后再进行整体更换，以消除隐患，确保主机的安全运行。

（2）对于 connection piece 两端法兰处的腐蚀，通过测量，该法兰处较厚，适合进行修理。

对法兰腐蚀部分进行车削，加工成分相近的铝制合金衬套，对焊接处进行清理后选用较适宜的铝焊条进行焊接，并探伤。

然后进行光车恢复原尺寸，加工密封圈槽，达到安装要求，进行压力试验（7bar）无异常后安装。

# 三、船舶机电设备常见腐蚀及防护措施

在船舶轮机管理中常见的腐蚀主要有有以下几种：

（1）高温腐蚀：

指燃油中含有的钒、钠等成分燃烧后在排气阀、活塞顶表面生成低熔点的钒钠化合物，表面形成麻点或凹坑，甚至烧蚀和烧穿。

在轮机管理中防止高温腐蚀的措施主要有：

选用含钠、钒、硫较少的燃油；加强柴油机配气、燃油喷射系统的管理，使柴油机燃烧工况良好；

加强排气阀、活塞等部件的冷却；

使用燃油混合催化剂和灰分改良剂（可以提高钒、钠在燃烧形成的灰分熔点，保持其固态由排气排除，大幅减少高温腐蚀的可能性）。

（2）穴蚀：

是液体气化对金属表面不断冲击产生疲劳剥落、电化学腐蚀与气泡腐蚀共同作用，在零部件表面上产生蜂窝状或分散的了孔、洞现象的腐蚀破坏。

根据穴蚀部位不同，在轮机管理中应采取不同的预防措施。

1）定期按照要求对活塞和缸套进行检修保养，保持活塞、缸套间适当的配合间隙，最大程度减少缸套的高频震动；

在日常管理中保持缸套活塞等零部件良好的冷却，缸套水温保持在 80~90℃左右；

添加合适的冷却水处理剂，注意缸套冷却水腔阴极保护锌块的腐蚀速率，定期进行更换；

2）燃油系统的穴蚀常发生在高压油管、油泵柱塞顶部螺旋槽处、出油阀、回油阀、喷油器针阀等处，应定期进行检查；

3）轴瓦的穴蚀主要发生在轴瓦油槽和油道孔等压力变化处。

应注意选择抗疲劳材质的轴瓦；

选用好品质的滑油并定期分离、化验、更换；

4）离心叶轮和螺旋桨的穴蚀主要发生在叶背边缘处。

可以对桨叶、叶轮采取涂环氧树脂、镀塑工艺，改变桨叶形状，降低推进器转速等。

（3）电化学腐蚀：

由于腐蚀电池作用造成金属的腐蚀，是船舶管理中最常见的腐蚀，主要有：

海水腐蚀、电偶腐蚀、疲劳腐蚀、孔蚀、缝隙腐蚀、选择性腐蚀等。

在管理过程中应综合分析电化学腐蚀产生的原因，采取相应的防护措施避免和减少腐蚀的产生，常见防护措施有：

1）金属表面预处理

①用钝化剂或成膜剂进行钝化处理，使金属表面生成稳定、致密的钝化膜，提高抗腐蚀性能；

②添加处理剂，如冷却水中添加亚硝酸盐等无机缓蚀剂，定期进行冷却水化验，保持适当的 pH 值；

2）在金属表面采取电镀、氧化处理、喷涂、镀塑、环氧处理等工艺形成金属膜或非金属膜，避免金属与腐蚀介质直接接触，从而防止腐蚀的发生；

3）阴极保护：

常见：

①牺牲阳极保护法，如船体、缸套表面等处安装锌块、锌带等，应定期检查更换；

②外加电流阴极保护法，外接直流电源阳极对使保护船体、零件施加阴极电流，控制船体电位使船体发生阴极极化，达到防腐目的；

4）对零部件的使用，应选用耐腐蚀性强的材质，对零部件应进行涂油防腐；

# 四、Connection piece 腐蚀产生原因分析

根据该 Connection piece 腐蚀的表象综合分析产生的原因：

（1）穴蚀，在 Connection piece 水管的上半部，管形状为 120°变向，在主机运转中水流存在涡流区，在水流的长期冲击下产生穴蚀；

（2）选择性腐蚀，该管材质为铝制合金，在冷却水环境中处于较活泼的铝容易被腐蚀溶解；

（3）点腐蚀，在冷却水进、出管的下部出现大量渐进性点状圆孔腐蚀；

（4）孔蚀，在点状腐蚀过程中形成的小孔使得腐蚀进一步加重；

（5）缝隙腐蚀。

D.MEI 轮自接船后一直按照公司要求添加冷却水处理剂（国产 MC-15），并定期进行化验分析。

在出现该connection piece 严重腐蚀后，分析产生原因，查阅说明书推荐使用的冷却水处理剂的相关资料、国内生产冷却水处理剂 MC-15 的资料，进行比较。

国内生产 MC-15 冷却水处理剂的功能、性能指标都接近，但国产 MC-15 处理剂不适用于铝制金属，而瓦锡兰 12V32 早期机型的滑油冷却器connection piece 管为铝制合金管，铝为较活泼金属，在使用该产品时容易产生腐蚀情况。

所以综合分析，该 connection piece 水管严重腐蚀的原因不是独立的，是多种因素综合形成的，弯管处的穴蚀、直管处点状腐蚀，在更换冷却水处理剂后，原有形成的钝化膜被破坏，工作环境发生变化，导致电化学腐蚀加剧，产生上述各种腐蚀，各种腐蚀综合作用导致该 connection piece严重腐蚀。

# 五、工作建议

建议对采取闭式冷却水系统以及采取中央冷却水系统的船舶进行检查，检查主机、辅机、应急发电机、救助艇机等设备和冷却水直接接触的部件是否有铝、镁、锌等活泼型金属材质。

如有，在平时的机电设备管理中要对其进行定期检查，建议慎用对铝制金属有溶解作用的冷却水处理剂，换用说明书推荐使用的淡水处理剂或适用于铝制产品的处理剂，并按照要求进行冷却水水质的处理和化验。

File: ship_fault_kg_data/01_datasets/marine_diesel_RAG_corpus_All_data/All_data/train/船机帮二冲程船用柴油机低温腐蚀及应对措施.md
# 导读

船舶低速柴油机设计趋向采用高效的增压器、更长的冲程、更高的爆发压力和平均有效压力，以追求更高的燃烧热效率。

由于全球经济持续低迷，越来越多的船舶所有人选择降速航行以节约油耗，降低运营成本。

柴油机长期在低负荷下运行所导致的气缸套低温腐蚀现象越来越严重，目前主要通过提高气缸套温度、改善气缸润滑条件和选用适当碱值的气缸油等措施减轻气缸套低温腐蚀。

# 一 故障分析

## 1. 低温腐蚀原理

国际航行船舶大多以价格低廉的重油为燃料油，重油中硫分达到3.5%左右，还包含钒、铁、钠、镍等微量元素。

含硫燃油燃烧时会生成SO₂，其中部分SO₂又进一步氧化生成SO₃; 钒和铁燃烧后生成 V₂O₅和Fe₂O₃，其也是SO₂氧化生成SO₃ 的催化剂; 氢燃烧后生成水蒸气，经增压后的新鲜空气也携带部分水蒸气。

SO₂、SO₃和水蒸气在温度降低到各自的露点( 在缸内条件下，露点为160～180℃) 以下时，就会分别凝结成H₂SO₃和H₂SO₄，严重腐蚀气缸套，使得气缸套内表面布满疏松的细小孔穴。

这种腐蚀称为低温腐蚀，又称为冷腐蚀，常发生在船舶低速二冲程柴油机气缸套内部。

## 2. 低温腐蚀影响因素

只有当气缸套内表面温度低于酸的露点温度时才会形成H₂SO₄，进而发生低温腐蚀。

因此，低温腐蚀的决定性因素有气缸套内表面温度、气缸内压力、燃油硫分、水分、反应时间、废气中氧含量以及气缸套内表面润滑油油膜完整度和厚度、气缸套耐磨和耐腐蚀设计等。

## 3. 腐蚀部位

一般情况下，气缸套的上部和下部( 扫气口处) 低温腐蚀最严重，见图1。

图 1 低温腐蚀形成的黑色条状痕迹

气缸套下部温度最低，为H₂SO₄凝结提供有利条件; 气缸套上部长时间处于高温高压环境，而润滑油油膜又较薄，隔离、中和硫酸的能力较低，虽然此处凝结的H₂SO₄很少，但活塞上行时会将气缸套下部生成的H₂SO₄带到上部，为腐蚀提供条件。

# 二 危害和应对措施

低温腐蚀将缩短气缸套、活塞环、活塞头和气缸盖等燃烧室部件的使用寿命，增大气缸套的故障率，缩短气缸套的维修周期，增大柴油机安全运行隐患，增加船舶所有人的运营成本。

在燃油消耗经济性指标不降低的前提下，降低和减缓低温腐蚀的方法主要有:

(1) 降低燃油硫分或使用替代燃料;

(2) 降低扫气空气中的含水量;

(3) 提高气缸套温度，降低水蒸气的析出量，抑制H₂SO₃和H₂SO₄的生成;

(4) 改善气缸润滑条件，利用碱性气缸油中和 H₂SO₃和 H₂SO₄。

使用低硫燃油或替代燃料均会增加运营成本，不能满足船舶所有人的需求。

笔者对后3条措施提出技术改进方案。

# 三 技术方案

## (一) 提高气缸套内表面温度

提高气缸套冷却水出水口温度，并调高缸套冷却水上限报警值( 由85℃调整至90℃) 。

### 1. MAN B＆W 设计方案

(1) ＲDL 缸套。

图 2 ＲDL 缸套结构示意

改变缸套中冷却水套管管路布置(见图2) ，缩短缸套冷却水管路长度，降低换热量，提高缸套内表面温度。

实验证明，在柴油机低负荷时可使缸套上部(缸套顶部至0.3m处易腐蚀部位) 温度提高30～35℃。

(2) LDCL 冷却水系统。

根据柴油机的负荷情况，通过电控软件控制三通阀执行器，调节气缸套与气缸盖和排气阀冷却水管路上三通阀的开度，对2路冷却水量进行分配调节，提高柴油机低负荷时的缸套水的温度。

### 2. Win G＆D 设计方案

(1) 改进缸套冷却水系统。

通过可调节节流孔板的孔径控制缸套冷却水和缸盖、排气阀冷却水量。

当柴油机低负荷时，降低缸套冷却水流量，提高缸套内表面温度。

(2) 缩短冷却水套长度。

将传统长冷却水套缩短30cm，减少气缸套的换热量。

实验证明，在柴油机低负荷时气缸套上部内表面温度最多可提高25 ℃。

## (二) 改善缸套润滑条件

### 1. 选择合适的气缸润滑油

在气缸油中加入可有效抑制酸腐蚀的添加剂。

如埃克森美孚推出的BN100气缸油———Mobilgard 5100，专门用于以HFO为燃料的二冲程船用柴油机，可有效抑制柴油机的低温腐蚀现象。

此外，可增配高低碱值气缸油混兑装置，根据柴油机的工况选择适当碱值的气缸油。

### 2. 改进气缸润滑油喷射技术

采用 HJ SIP 阀气缸润滑系统，其由气缸油注油器和HJ SIP 阀组成。

利用柴油机扫气旋流的离心力，将HJ SIP 阀喷射出的气缸润滑油分布到气缸壁上; 在活塞和活塞环未抵达前，在气缸套上部形成1层润滑油膜，改善缸套上部的润滑质量，非常适用于超长冲程柴油机。

### 3. 改进缸套设计

在缸套上部增加1圈伞形储油槽并优化为折线形，在扫气口上部附近增加折线储油槽，以提高气缸壁润滑质量。

## (三) 加强轮机管理

柴油机运转时降低扫气中的含水量，尤其是在高温高湿的区域航行时; 同时注意扫气空冷器冷凝水的放残管理，定期检查空冷器后水雾分离器。

长期使用高硫分燃油的柴油机填料函残油样本的化验分析结果表明:

填料函放残油碱值安全范围应＞25mgKOH/g，警戒值约为15mgKOH/g，＜10 mgKOH/g 时会导致过度腐蚀和活塞环、缸套的快速磨损。

轮机员必须根据柴油机的设计工况和常用转速、燃油硫分、气缸油碱值和柴油机的实际运转情况，并综合考虑柴油机生产厂家推荐的注油率，确定最佳的气缸油注油率。

此种方法用时短、精度高。

### 1. 磨合期气缸油注油率

柴油机初次投入使用或气缸套和活塞环换新后，在投入正常运行前500h内要进行磨合，须按照厂家建议的磨合程序和气缸油注油率进行磨合。

磨合过程中要定期通过扫气口检查气缸套内壁和活塞环的工作状态，如果扫气口出现异常现象，那么不能继续调低气缸油注油率。

### 2. ACC 控制优化阶段

柴油机磨合后进入ACC控制优化阶段，以确定最佳ACC注油因子。

在ACC控制优化过程中，最小气缸油注油率为0.6g /(kW·h) ，最大气缸油注油率为1.7g /(kW·h) ，在任何情况下都不可低于最小气缸油注油率。

气缸油注油率由ACC注油因子×S%确定，ACC注油因子的取值范围为 0.2～0.4g/(kW·h) 。

初始气缸油注油率为0.4g /( kW·h) × S% ，每隔600h以0.04g /(kW·h) × S%逐步下调气缸油注油率。

气缸油注油率调整得合适与否，可以通过扫气口检查和化验残余气缸油碱值确定。

在进行扫气口检查时，若发现有划痕、活塞环黏结、气缸套温度升高等现象，须立即增加气缸油注油率到1.2g/(kW·h) ，并降低爆压和平均有效压力，待状态稳定后气缸油注油率和气缸压力参数恢复至正常值。

在 ACC 控制优化阶段，如果柴油机使用的燃油含硫量为2.8%～3.5% ，可以采用注油率扫描的方法确定ACC注油因子。

该方法仅需6d即可完成，在此过程中需要柴油机负荷保持恒定，气缸油注油率按照规定剂量供给，并利用气缸油注油率公式计 算出ACC注油因子。

每隔24h调整气缸油注油率并对残油取样，化验残油中的碱值和铁含量，绘制残油碱值和铁含量图。

# 四 技术方案应用

综合考虑降低和预防二冲程船用柴油机气缸套低温腐蚀的改造成本和可操作性，对老旧船和新造船分别提出改造和建造建议。

(1) 对于老旧船:

须提高缸套内表面温度，如调高缸套冷却水水温，修改检测报警系统和缸套冷却水出水口高温报警值; 提高气缸润滑质量，将原机械式气缸油注油系统升级改造成电子式和机械式(备用) 并行系统，在降低缸套腐蚀风险的同时降低气缸油消耗量。

(2) 对于新造船:

应尽量选择电控式柴油机，并配置电控式气缸油润滑系统; 应选用技术相对成熟、可靠的缸套和冷却水导套。

File: ship_fault_kg_data/01_datasets/marine_diesel_RAG_corpus_All_data/All_data/train/船机帮某船副机连杆大端轴承轴瓦合金脱落事故的思考.md
# 导读

介绍一起副机连杆大端轴瓦的故障经过，提出了在管理中应采取的预防措施。

# 一 事故经过

某船正在大西洋航行，下午1512 时，轮机长在机舱作例行检查时发现3号副机上方的曲柄箱透气管冒出的油气较平时多，便检查机油进机压力，发现机油压力为0.41 MPa,比平时下降了0.02 MPa。

见此，轮机长立即采取措施停止3号副机运行。

15 min后，打开曲柄箱道门检查，发现在每个缸对应的油底壳上都聚积有不少脱落的轴承合金碎末，尤其在第3缸的下部聚积的合金碎末更多。

拆开每缸的连杆大端轴承检查，发现第3缸连杆大端轴承的合金层基本全部脱落，曲柄销表面有小面积拉伤;其余各缸的连杆大端轴承的合金层也有部分脱落,但曲柄销表面未受损伤。

# 二 事故原因

事故发生后，为确定该副机的主轴承是否也受到损坏，将9道主轴承的轴瓦全部拆出检查，主轴承轴瓦均未受到损坏。

检查3号副机的机油泵、机油泵安全阀和机油压力表均正常。

清洗机油双联滤器时，发现一个滤器较脏，有一些合金碎末,另一个机油滤器基本干净。

检查机油压力应急保护装置在0.25MPa动作，功能正常。

根据各缸的连杆大端轴承轴瓦合金的脱落情况分析，各缸的连杆大端轴承合金脱落是首先从第3缸开始的。

而第3缸连杆大端轴承合金脱落的原因可能有两种:

一种是由于曲柄销与轴瓦间的间隙偏大，滑油在轴承两端流失过多，轴瓦面的油膜压力下降，使曲柄销与轴瓦发生接触;同时使轴瓦受到较大交变负荷的冲击，使合金层疲劳脱落。

另一种原因是轴瓦合金受到滑油中的酸性物质腐蚀弓|起脱落。

当第3缸连杆大端轴承轴瓦合金开始脱落时，一方面，轴瓦的有效承载面积减少，使轴瓦合金承受的比压增大,其结果是使轴瓦合金脱落的速度加快;

另一方面，由于轴承合金的不断脱落，轴瓦面的粗糙度下降，使轴瓦面的油膜层减薄造成金属接触。

同时，曲柄销和轴承的间隙变大，滑油流失过多，使轴瓦面的油膜压力下降，也加快了轴承合金的脱落。

当轴瓦合金脱落到一定程度，剩下的轴瓦合金已无法承受活塞工作时产生的冲击力，使剩下的轴瓦合金受到彻底的毁坏。

由于第3缸连杆大端轴承合金的大量脱落，使曲柄销与轴瓦之间的间隙增大，润滑系统中的机油经由第三缸的连杆大端轴承处大量流失，使应分流至其他缸的连杆大端轴承的润滑油减少，各缸的连杆大端轴承因供油不足不能形成良好的油膜润滑，轴瓦面的油膜压力不能承受工作负荷，轴瓦合金与曲柄销发生金属接触，将轴瓦合金拉伤。

# 三 由事故引起的思考

## 1. 机油压力应急保护装置的作用

为了避免运行中的副机因润滑系统失压造成损坏，基本上每部副机都装设有机油压力应急保护装置。

当润滑系统的油压下降到一定数值时，应急保护装置就会动作，停止副机的运行。

可见机油压力应急保护装置是确保副机安全运行的重要装置，必须保证其功能一直处于正常状态。

因此，要求轮机管理人员每半年必须对机油压力应急保护装置进行一次功能试验，确保其功能正常。

一般情况下，机油压力应急保护装置动作的油压数值约为副机运行时的正常油压的3/5。

如副机各轴承的间隙正常，润滑油不会在个别轴承处流失过多，当副机的润滑油压力下降至正常油压的3/5时，各轴承仍能形成良好的全液体润滑; 只要此时机油压力应急保护装置能够及时动作，则不会对副机造成损坏。

但如果副机某一个或几个轴承的间隙较大，润滑油流失过多，当机油系统的油压下降至正常油压的3/5时，因在轴承间不能形成有效的液体润滑，即使副机的机油应急保护装置能够及时动作，也会使副机造成损坏。

在该船3号副机连杆大端轴承损坏事故中，虽然该副机的机油压力应急保护装置功能正常，因该保护装置设定的动作油压为0.25 MPa,而事故发生时的机油压力仍在0.41 MPa;如果没有及时发现，一直到油压下降至油压保护装置动作，事故处理的延误则会造成该副机彻底毁坏。

由此可见，各种应急保护装置只是作为确保副机安全运行的辅助手段，在轮机管理中，不能因为装设有各种应急保护装置或认为各保护装置都处于正常状态就掉以轻心。

另外，对于使用年限较长、各轴承间隙较大的副机、为安全起见，可根据具体情况将机油压力应急保护装置的动作油压值适当调大，但无论在任何时候都不得将机油压力保护装置的动作油压值调小。

## 2. 强化值班人员的责任心

一般情况下，机械设备发生故障前都会有预兆。

只要值班人员认真检查、仔细比较，就有可能发现问题，将故障消灭在萌芽状态。

如该船3号副机在发现问题采取停机措施前的1h里，该副机的机油滤器的压差过大，发出报警。

值班人员立即到机旁检查，见机油压力为0.42 MPa，仅比平时降低了0.01MPa，误认为是由于船舶晃动将沉积在油底壳底部的油泥拌动到滑油系统中，使得机油滤器脏污，就将使用中的机油滤器转换到备用机油滤器。

转换滤器后，该值班人员又到3号副机机旁检查机油压力，见机油压力仍为0.42 MPa，以为没有问题，就回到集控室。

实际上此时该副机的机油滤器压差大报警系统由于第3缸的连杆大端轴瓦合金脱落弓|起机油滤器堵塞，而油压下降是由于第3缸的连杆大端轴瓦合金脱落，使轴瓦与曲柄销之间的间隙增大，机油流失过多所致。

由于值班人员没有发现问题的内在原因，错失了采取措施的机会，导致事故的扩大。

在船舶副机管理中，机油压力是一个非常重要的参数。

当副机运行中机油压力发生变化时，值班人员必须要仔细检查、认真分析，同时，值班人员应记住副机运行时机油压力的准确数值，便于检查时比较。

一般情况下，副机工况正常后，只要机油进机温度不变，其机油压力基本不会变化;如发现机油压力变化较大，应该马上查明原因。

同样，当副机机油滤器压差大报警时，除非已确知报警原因，否则最好停机，查明原因。

## 3. 做好润滑系统的管理工作

润滑系统中的滑油品质好坏不但影响轴承的润滑效果，而且直接影响轴承的使用寿命。

当有水漏入滑油时，会生成酸性物质，使轴承合金受到腐蚀，同时，水漏入滑油中使滑油乳化变质，滑油粘度升高，因流体磨擦阻力增大使轴承发热，也使轴承面的油膜的抗压能力下降。

如该船3号副机因缸套密封圈老化，使冷却水漏人曲柄箱滑油中;同样，因油头水套安装质量不佳，使冷却水漏入滑油中。

由于该船的副机滑油系统无分离装置，使漏人滑油中的水分不能及时分离出去，形成酸性物质，直接腐蚀轴承合金，这也是造成轴承合金脱落的原因之一。

影响滑油品质的因素很多:

滑油本身的氧化、水或燃油漏入滑油中以及副机工作时的燃烧产物漏入滑油中都会使滑油品质恶化。

因此，在副机管理工作中除了要采取措施杜绝燃油、水和燃烧产物漏入滑油中，更主要是要利用过滤、沉淀和分离等处理手段来维持滑油的良好品质。

对于油质变差的滑油要及时更换，有条件的船舶应定期取样化验或利用简易的检验方法来监测滑油品质的变化，对于无分离设备的滑油系统应按说明书要求定期更换滑油。

## 4. 加强曲柄箱内部的检查

在副机的工作部件中，连杆大端轴承的工作条件是较为恶劣的。

由于四冲程柴油机的连杆在工作中有时受压，有时受拉，使轴承承受周期性交变负荷的作用，轴瓦合金长期在交变负荷作用下易于发生疲劳脱落；

而且由于新型柴油机爆炸压力的提高和轴承尺寸的减少，轴承承受的比压也随之增大，使轴承的工作条件更趋于恶化；

现在四冲程柴油机轴承比压及油膜最大压力都比二冲程柴油机大一倍，这也是四冲程柴油机的连杆大端轴承(包括连杆螺丝)和主轴承发生事故较多的原因。

因此,在管理中要加强对曲柄箱内工作部件的检查，因为工作部件损坏都有一个过程，只要加强维修检查，就能及早发现问题，采取有效措施，减少恶性事故的发生。

File: ship_fault_kg_data/01_datasets/marine_diesel_RAG_corpus_All_data/All_data/train/船机帮油品的腐蚀性对柴油机的影响分析.md
# 导读

柴油机在工作中不仅应该经济，而且还要耐用，以保证长期运转而不需要修理。

这除了要求本身材质、构造、合理维护外，也决定于所用燃料的品质。

在燃料品质中起决定作用的是燃料的腐蚀性。腐蚀性是指柴油对金属的腐蚀的能力。无论是高速柴油机还是低速柴油机的燃料，应该都不具备腐蚀性，否则会腐蚀到发动机的金属零件，降低柴油发动机的寿命。

# 一 柴油机燃料中引起腐蚀的物质

在柴油机燃料中能引起金属腐蚀的物质主要有含硫化合物、无机酸及有机酸。

不论是普通柴油GB252-2011还是船用燃料油GB/T17411-2012以及ISO8217-2012国家与国际标准中都明确规定不允许含有无机酸，那么引起金属腐蚀的燃料中的主要是硫化物、有机酸、灰分。

# 二 油品中腐蚀性物质对柴油机的影响

## 1. 柴油中的硫含量对柴油发电机的寿命影响最大

随着我国对环保的重视程度越来越高，油品的硫含量控制越来越严，同时对降低柴油机的腐蚀也越来越有利。

柴油中的活性硫化物会直接腐蚀发动机的金属零件，但腐蚀程度随转速与马力的降低而减少。

含硫柴油燃烧产生的二硫化物和三硫化物在气态时对排气系统形成气相腐蚀。

当气态硫的氧化物由汽缸窜入曲轴箱时，与水分将形成亚硫酸与硫酸，又会形成液相腐蚀，强烈腐蚀机件，同时加速润滑油老化变质，加速气缸中积碳的形成，使机械的磨损加重。

当柴油中的含硫量由0.1%增加到1.5%时，积碳的密度可增加15倍，这些积碳敷在零件上，加重机械磨损的同时兼有腐蚀磨损，所引起的后果是十分严重的。

硫化物腐蚀程度还取决于发动机的工作温度。

当汽缸温度低于二硫化物和三硫化物的露点时，比如冷启动、低负荷运转、冷却水温度底等时候，二硫化物和三硫化物与水蒸气作用生成亚硫酸与硫酸，并在气缸内壁上形成 一层含酸的薄膜，附着在汽缸的各个部位上。

当发动机温度逐渐升高时，腐蚀首先逐渐降低，经过一个最低区域后又逐渐上升。

有实验表明，如将冷却水温度从70℃降到35℃时，发动机腐蚀增加了3倍。

但如果保证发动机有适当高的工作温度，就会减少冷凝水的产生，减少硫化物形成酸的条件，进而减少腐蚀。

## 2. 关于如何检验柴油中活性硫以及游离硫的多少对金属的腐蚀程度，国家标准中明确使用铜片腐蚀试验

直接使用规定形状与尺寸、纯度的铜片，在规定温度与试验条件下进入柴油中保持规定时间，取出后对照标准分级判断腐蚀性。

铜片腐蚀是一种非常灵敏的定性试验，各种活性硫与铜片作用后颜色变化见表1：

通过比对，就能判断活性硫及硫化物的含量。

## 3. 柴油的酸度（或酸值）只是表示柴油中非溶性有机酸（主要是环烷酸）的含量，对发动机的功率、供油量有明显的影响

柴油中的酸性物质不仅腐蚀发动机零件，还使喷油柱塞的磨损加剧，加速在喷油嘴周围、喷油嘴头上和燃烧室的积碳，从而导致喷油雾化、降低柴油机功率及增加汽缸活塞组机件的磨损。

用酸度分别为4mgKOH/100ml和50 mgKOH/100ml的两种柴油在同一发动机上运行做实验，50h后发现柴油发动机功率与喷油嘴供油量均有下降，但后者分别是前者的4.6倍和8倍，柱塞和活塞环的磨损量后者也明显大于前者。

环烷酸对铅、锌、镉等有色金属腐蚀性较大，对铜、铁的腐蚀性较小，对铝基本不腐蚀。

有实验表明，集中不同金属片浸泡于环烷酸溶液中在室温下储存3个月后，因为腐蚀而减少的金属质量见表2：

随着柴油储存时间增加，柴油中胶质的增多而出现的有机酸比环烷酸的腐蚀性要强得多,特别是能溶于水的低分子有机酸，腐蚀性更强。

如果油柜中有水垫或燃料中混入水分达到一定浓度时，会对金属产生强烈的电化学腐蚀。

# 三 国内外标准中柴油腐蚀性指标反映出对油品腐蚀性的重视

从前面分析可以看出，油品中硫、非溶性有机酸的含量对柴油机影响很大，因此国内外标准中对硫含量、酸度或酸值作了规定。

见表3：

从国际标准与国内标准对比看，国外对残渣型船用燃料油硫含量要求“符合法规要求”，主要是从污染排放来控制，在附录中明确指出“法规（即修订的MARPOL附则Ⅵ）规定了控制使用燃料的最大硫含量，或者允许采用技术方法解决，确保符合硫氧化物和颗粒物的排放法规。因此馏分和残渣燃料两者硫含量直接受法规要求的制约。”

因此，燃料使用方根据船舶发动机的设计、排放控制、设备和燃料将要使用区域的现行的法规限制，确定燃料的最大硫含量。

从前面分析得出，不能仅考虑环保要求，同时还要兼顾发动机防腐蚀方面的要求。

国际与国内标准对酸性指标的控制高度一致，就是充分意识到由酸性化合物引起的高酸性的燃料往往会加速船用内燃机的毁坏，因为强酸的存在与燃料腐蚀性之间有相互对应关系，这种毁坏首先发生在燃料注入设备。

# 四 如何减少油品腐蚀对发动机的影响

1. 严把油品质量关，重点关注硫含量、酸度或酸值。从燃油品质入手，从进货根源降低腐蚀影响，选用燃油尽量无腐蚀性，胶质含量要少。

2. 加强燃油质量管理，及时跟踪燃油品质变化，及时清洗滤器、及时处理水分及杂物，避免燃油污染。

3. 更换燃油时，考虑燃油相容性，避免造成絮凝，堵塞分油机、柱塞，加重腐蚀。

4. 控制发动机运行温度，保证进气系统性能良好，尽量避免过量冷凝水产生。
