Repository: HuangHuiKun/ship-fault-kg

# 船舶动力系统故障知识图谱

本目录保留船舶动力系统故障知识图谱的构建代码、原始资料和研究介绍材料。

> 公开科研仓库，非经认证的船舶诊断或控制产品。第三方资料保留原有权利；部分材料的再分发许可尚未核实，公开及本声明不构成授权。使用前请阅读[免责声明与第三方资料权利说明](DISCLAIMER.md)。

- [构建、检索、评估与 Neo4j 使用说明](ship_fault_kg/README_CN.md)
- [资料包说明](ship_fault_kg_data/README_CN.md)
- `ship_fault_kg/output/v5/`：当前V5的SQLite、JSONL、数据库快照、独立校验与逐边中文CSV；CSV随构建刷新（已更新至v6）
- [目录整理和归档索引](ship_fault_kg/FILE_LAYOUT.md)
- `ship_fault_kg/history/`：前几版本快照、旧查询、截图、评估及汇报材料；不用于当前默认导入
- [Git版本管理、更新与回退方法](VERSION_CONTROL.md)

V5默认入口是 `ship_fault_kg/manage_v5.py`。目前交付图谱与词法/同范围路径检索探针，尚未完成新版LLM联调；旧版生成演示已归档。原 Ollama 模型保存在 `D:\OllamaModels`，不在本目录的 `model/` 中。图谱在 Neo4j Desktop 2 的 `ShipFaultKG` 实例、`shipfaultkg` 数据库中；HTTP 端口为 7474，Bolt 端口为 7687。

# 船舶动力系统故障知识图谱资料包

> 第三方资料保留原有权利；部分中文语料、厂家资料及其他材料的再分发许可尚未核实。公开、引用和科研用途说明均不构成再分发授权。请阅读[免责声明与第三方资料权利说明](../DISCLAIMER.md)，并核实原来源及许可证。

整理日期：2026-09-28
最后修订：2026-10-06（逐目录核对磁盘实际内容后更新，修订项汇总见第 10 节）
保存位置：`D:\RAGQnASystem\RAGQnASystem-main\ship_fault_kg_data`
本说明文件位置：`ship_fault_kg_data\README_CN.md`（位于资料包根目录，不在 `05_metadata/` 内）

## 1. 这批资料能做什么

公开网络上几乎没有"下载后即可导入 Neo4j"的完整船舶动力系统故障知识图谱。本资料包因此按知识图谱构建流程收集了四类可用原料：

1. **实验与状态监测数据**：提供设备、工况、传感器、故障类别和异常状态。
2. **事故调查报告与厂商技术文档**：提供故障现象、原因、事件链、后果、处置和可追溯证据。
3. **论文**：提供故障分类、知识图谱本体、实体关系设计和诊断方法。
4. **代码、提示词和模式参考**：提供信息抽取、因果路径分析、评价和 GraphRAG 的实现参考。

推荐的核心图谱链路是：

`船舶/动力系统 → 设备 → 部件 → 工况 → 症状/传感器异常 → 故障 → 原因 → 影响 → 检查方法 → 运维措施 → 来源证据`

当前规模：6 个顶层目录，4 个数据集，32 个 PDF（27 份报告/技术文档 + 4 篇论文 + 1 份已隔离的损坏文件），3 个开源代码仓库，共 1455 个文件。

## 2. 目录结构

实际磁盘结构（含真实嵌套层级，解压后多套一层同名目录）：

```text
ship_fault_kg_data/
├─ README_CN.md                     本说明
├─ 01_datasets/                     4 个数据集（已解压）
│  ├─ Marine_Engine_Fault_Data_v1/
│  │  └─ Marine_Engine_Fault_Data/  实机试验数据本体
│  ├─ marine_diesel_RAG_corpus_All_data/
│  │  └─ All_data/{train,val,test}/ 1275 篇中文 Markdown
│  ├─ Azimuth_Thruster_CBM_Dataset/ data/ figures/ code/ metadata/ licenses/ ...
│  └─ UCI_Naval_Propulsion_CBM/
│     ├─ UCI CBM Dataset/           data.txt / Features.txt / README.txt
│     └─ __MACOSX/                  解压残留垃圾目录（见第 8 节）
├─ 02_reports/                      27 个 PDF（平铺，无子目录）
├─ 03_papers/                       4 个 PDF（平铺，无子目录）
├─ 04_code_and_schemas/             3 个仓库（各多套一层目录）
│  ├─ TSRF_main/TSRF-main/
│  ├─ Marine_weak_thermal_fault_main/Marine-diesel-engine-explainable-weak-thermal-fault-diagnosis-main/
│  └─ HFACS_KG_main/HFACS-KG-main/
├─ 05_metadata/                     来源清单 2 份、哈希清单 1 份、辅助脚本 4 个
└─ downloads_tmp/                   仅存 1 个下载中断损坏的 PDF，已隔离未使用
```

`05_metadata/` 具体包含：

| 文件 | 作用 |
|---|---|
| `source_manifest.csv` | 首批 23 条来源清单（数据集、MAIB 报告、论文、代码仓库），含标题、URL、DOI/编号、许可、校验状态 |
| `source_manifest_v3.csv` | 扩充批 16 条来源清单（MAN 7、STAMFORD 7、Frontiers 1、MAIB Hebrides 1），含物理页数 |
| `sha256_manifest.csv` | 20 条 SHA-256 记录（见第 8 节的重要说明） |
| `download_zenodo_parallel.ps1` | Zenodo 分片并行下载脚本 |
| `extract_legacy_zip_names.py` | 修复 GBK 编码 ZIP 的中文文件名 |
| `inspect_pdf_pages.py` | 按页提取 PDF 文本并做关键词定位，用于人工核对证据 |
| `repair_strathprints_pdf.ps1` | 修复 Strathprints 下载中断文件的脚本（未成功，产物已隔离） |

## 3. 数据集

| 优先级 | 本地路径 | 内容与规模（已核对） | 对知识图谱的价值 | 注意事项 |
|---|---|---|---|---|
| A | `01_datasets/Marine_Engine_Fault_Data_v1/Marine_Engine_Fault_Data/` | Matsui Iron Works **MU323DGSC** 船用柴油机实机试验；1 个参考工况文件 + 5 类故障共 15 个工况文件；合计 **114,770 行数据**（参考 25,302 + 故障 89,468）；故障文件统一 73 列，参考文件 70 列 | 可建立"故障—工况—传感器—异常表现"关系，并生成标准化诊断输入样例 | CC BY 4.0（Zenodo DOI 为预留，记录将在论文接收后开放）；三行表头；参考文件与故障文件列集不同，需分开预处理 |
| A | `01_datasets/marine_diesel_RAG_corpus_All_data/All_data/` | **1,275 篇中文 Markdown**（全部为 `.md`）；train 1020、val 127、test 128 | 可做中文实体/关系抽取、向量检索、RAG 语料和故障术语词典 | Zenodo 记录未声明许可证；部分内容可能来自网络文章，仅建议内部科研，公开再分发前需逐条核验来源 |
| B | `01_datasets/Azimuth_Thruster_CBM_Dataset/` | 沿海拖轮方位推进系统匿名化多模态 CBM 数据：`data/` 10 个 CSV（推进架构、润滑油交叉验证、按故障类型的提前期 LTI、诊断区间经济性、敏感性检查、代表性 FFT 特征、SSS 公式参数与回归汇总、案例级元数据、测量计数）；`figures/` 8 组图各 3 种格式（PDF/PNG/TIF）；`code/` 2 个脚本；`metadata/` 6 个文件含数据字典 | 可补充推进器、振动频谱、润滑油指标、故障提前量和运维决策关系 | 原始逐点 FFT 因保密与数据所有权限制未公开；数据 CC BY 4.0，代码 MIT；已按发动机族（CAT C7 / 3516C / 3508B-C）匿名化，船名、运营方、港口班期、合同级可用性记录均已移除 |

File: ship_fault_kg_data/01_datasets/marine_diesel_RAG_corpus_All_data/All_data/val/船机帮船舶主机缸头焊接取断丝技巧.md
# 导读

通过对船舶主机缸头断裂双头螺栓采用焊条电弧焊的方法，确定精准的工艺参数及操作技巧取出，保证了船舶的正常航行。

为船舶在海上安全航行对焊接技术的应用技巧进行了探索，提供了一种保证修复有效可行的方法。

# 一 问题的出现

某轮为国际航线集装箱船，船舶主机型号 MAN－B＆W 7K98MC－C，主机功率39970kW。

该轮航行于黄海中部，东风5级，浪高1.5m。

晚 8 时三管轮发现第5个缸头有水渗出，膨胀水柜水位下降明显。

经检查，发现11点钟处缸头的螺栓断裂，该机缸头螺栓有8根，均为双头螺栓，如图1所示。

图1 缸头螺栓

断裂处位于螺栓根部，下头全部螺纹均在螺孔内，因受力不均导致缸套冷却水泄漏。

# 二 情况分析

经分析，可行方法有2种：

（1） 坚持行船到锚地抛锚，将缸头吊下，在断裂面中心钻孔，再楔入端部带坡面的钢棍，拧动钢棍将断丝带出来。

这样做是比较稳妥的办法，但是主机要带病工作20h，且需要降速航行。

这样操作对于第5缸的其他7根缸头螺栓来说亦会因受力不均而造成二次伤害，具有很大的不确定性。此外，吊缸流程繁琐，工作量也很大。

（2）立即停车漂航。

准备 M16 螺母一只，将其焊到断裂面上，拧动螺母，将断丝旋出。

这样做节省时间，修复后主机可全负荷正常工作。

缺点是工作位置受限，需要加长焊条，且不易观察熔敷铁液的流向，螺母不容易焊牢固。

由于天气及海况条件良好，经与船长商议，决定采取第2套方案———船舶漂航取断丝。

# 三 准备工作

## 1.焊条的连接加长

由于船舶主机缸头的双头螺栓较长，长度达1200mm，为保证焊接时的准确性、平直， 除掉焊条端部10mm长的药皮，用直径2.5 mm 的焊条，将直径3.2 mm的焊条进行点固焊加长，而不采用绑扎的形式。

## 2.对内螺纹的保护

用水将钛白粉调成膏状，然后涂抹在外露的内螺纹上，确保在焊接过程中不粘上飞溅物，这也是采用焊接方法取断丝是否成功的关键，然后用氧乙炔气焊枪进行烘干处理。

# 四 焊接工艺

## 1.焊前分工

焊接过程由 3 个人配合操作，一人在断裂处放置M16的螺母，要平整且保证螺母与断裂的螺杆中心重合，固定好，如图3所示。

图 3 焊接位置

另外一人听笔者指令负责电焊机的开关通断。

先调整出合理的焊接工艺参数，把加长的焊条用焊钳180°夹持，焊条钢芯的端部放在M16螺母内螺纹与断面接触线上（焊机此时不通电）。

焊接电源为交流，所用电焊机为BX－400型，焊条E4303 （J422），直径3.2 mm，焊接电流 95～100A，满足焊接工艺性好的要求。

## 2.焊接

在一切准备工作做好后，通知负责焊机的人员给焊机通电，延迟1～2s 后迅速向上提起焊条，产生电弧，并保持2～3s 时间后断弧，清理熔渣并检查螺母是否点固焊、位置是否正确，检查合格后继续相互配合焊接4～6s，完成塞焊，保证一次成功。

焊后清理熔渣和钛白粉保护层，检查断裂处内螺纹是否有损伤。

用T形加长特制套管扳手套在 M16 螺母上， 向外拧出断裂螺栓。

# 五 总结

通过本次对主机故障的排除发现，焊接技术在船舶管路设备维修及应对紧急突发故障等方面会起到非常关键的作用。

掌握一定的焊接技术与技巧，能够在最短的时间，以最高的效率，用最可靠的手段保障船舶的安全航行。

由此建议一些年轻的船员尽可能地多掌握一些焊接技术，这不但能够大幅提高工作技能，增加上船就业的机会，而且还会赢得尊重，提高工作自信心。
